Repository: saveer1/CSV

File: Phase.csv (part 1 of 3)
Al,Co,Cr,Fe,Ni,Cu,Mn,Ti,V,Nb,Mo,Zr,Hf,Ta,Density,Enthalpy_mix (Hmix),Entropy_mix (Smix),Tm,Aatomic_Size_Difference,Electro_Negativity_Difference,VEC,Phase,BCC,BCC+Im,FCC,FCC+BCC,FCC+BCC+Im,FCC+Im
0.1111,0,0,0,0,0,0,0.2222,0.2222,0.2222,0,0,0,0.2222,8.4709,-8.3951,13.1459,2361.0134,3.73770503,0.0496,4.8884,BCC,1,,,,,
0.1579,0,0,0,0,0,0,0.2105,0.2105,0.2105,0.2105,0,0,0,6.6065,-9.3518,13.3328,2202.249,3.86350558,0.2328,5.1574,BCC,1,,,,,
0.0588,0,0,0,0,0,0,0.2353,0.2353,0.2353,0.2353,0,0,0,7.0757,-4.0415,12.7084,2351.859,4.003429852,0.2432,5.0588,BCC,1,,,,,
0.0588,0,0,0,0,0,0,0.2353,0.2353,0.2353,0,0,0,0.2353,8.8055,-4.8166,12.7084,2445.2731,3.832481553,0.0502,4.8235,BCC,1,,,,,
0.0476,0,0,0,0,0,0,0.2381,0.2381,0,0.2381,0,0,0.2381,7.1288,-3.356,12.5692,2499.9361,4.027784715,0.2443,5.0476,BCC,1,,,,,
0.06,0,0,0,0,0,0,0.28,0.04,0.2,0,0.26,0,0.16,7.71,-4.86,13.46,2315.34,5.304755212,0.11,4.52,BCC,1,,,,,
0.06,0,0,0,0,0,0,0.28,0.04,0.2,0,0.26,0,0.16,7.71,-4.86,13.46,2315.34,5.304755212,0.11,4.52,BCC,1,,,,,
0.06,0,0,0,0,0,0,0.28,0.04,0.2,0,0.26,0,0.16,7.71,-4.86,13.46,2315.34,5.304755212,0.11,4.52,BCC,1,,,,,
0.1,0,0.2,0,0,0,0,0.4,0.1,0.2,0,0,0,0,5.7858,-10.96,12.229,2072.4,6.018491588,0.0469,4.9,BCC,1,,,,,
0.1111,0,0,0,0,0,0,0.2222,0.2222,0.2222,0.2222,0,0,0,6.8278,-7.0123,13.1459,2272.8,3.93260213,0.2378,5.1106,BCC,1,,,,,
0.1304,0,0,0,0,0,0,0,0.2174,0.2174,0.2174,0,0,0.2174,6.7364,-8.0151,13.2423,2537.8468,3.416140884,0.2358,5.3478,BCC,1,,,,,
0.2727,0,0,0,0,0,0,0.1818,0.1818,0.1818,0.1818,0,0,0,6.0653,-13.8182,13.2546,2029.188,3.670153625,0.2192,5.2722,BCC,1,,,,,
0.2222,0,0.1111,0,0,0,0,0.2222,0.2222,0.2222,0,0,0,0,5.6471,-15.4074,13.1459,1975.1631,5.232784378,0.0376,5.1106,BCC,1,,,,,
0.2222,0,0.1111,0,0,0,0,0.2222,0.2222,0.2222,0,0,0,0,5.6471,-15.4074,13.1459,1975.1631,5.232784378,0.0376,5.1106,BCC,1,,,,,
0.2,0,0,0,0,0,0,0.2,0.2,0.2,0.2,0,0,0,6.4078,-11.04,13.3816,2139,3.796497761,0.228,5.2,BCC,1,,,,,
0,0,0,0,0,0,0,0.25,0.25,0,0.25,0,0,0.25,9.5998,-2.75,11.5263,2578.25,4.086753027,0.2655,5,BCC,1,,,,,
0.2,0,0,0,0,0,0,0.3,0,0.3,0,0.1,0,0.1,6.85,-15.12,12.51,2133.6,3.480910165,0.08,4.8,BCC,1,,,,,
0.2,0,0,0,0,0,0,0.3,0,0.3,0,0.1,0,0.1,6.85,-15.12,12.51,2133.6,3.480910165,0.08,4.8,BCC,1,,,,,
0.2,0,0,0,0,0,0,0.3,0,0.3,0,0.1,0,0.1,6.85,-15.12,12.51,2133.6,3.480910165,0.08,4.8,BCC,1,,,,,
0.2,0,0,0,0,0,0,0.2,0.2,0.2,0,0,0,0.2,7.89,-13.44,13.38,2218.4,3.566544342,0.05,5,BCC,1,,,,,
0,0,0,0,0,0,0,0.1776,0,0.3074,0,0.1277,0.0798,0.3074,10.3962,0.8712,12.4456,2671.1535,4.416051244,0.1012,4.6144,BCC,1,,,,,
0,0,0,0,0,0,0,0.1776,0,0.3074,0,0.1277,0.0798,0.3074,10.3962,0.8712,12.4456,2671.1535,4.416051244,0.1012,4.6144,BCC,1,,,,,
0,0,0,0,0,0,0,0.1776,0,0.3074,0,0.1277,0.0798,0.3074,10.3962,0.8712,12.4456,2671.1535,4.416051244,0.1012,4.6144,BCC,1,,,,,
0,0,0,0,0,0,0,0.1776,0,0.3074,0,0.1277,0.0798,0.3074,10.3962,0.8712,12.4456,2671.1535,4.416051244,0.1012,4.6144,BCC,1,,,,,
0,0,0,0,0,0,0,0.25,0,0.25,0.125,0.25,0.125,0,7.8898,-0.25,12.9671,2377.25,5.730437906,0.259,4.5,BCC,1,,,,,
0,0,0,0,0,0,0,0.25,0,0.25,0.125,0.25,0.125,0,7.8898,-0.25,12.9671,2377.25,5.730437906,0.259,4.5,BCC,1,,,,,
0,0,0,0,0,0,0,0.375,0,0.125,0,0.25,0.125,0.125,9.9109,2.72,13.3816,2326.75,4.788305286,0.1183,4.25,BCC,1,,,,,
0,0,0,0,0,0,0,0.375,0,0,0,0.3125,0.1875,0.125,8.4319,2.36,12.8415,2273.25,4.660302736,0.1186,4.125,BCC,1,,,,,
0,0,0,0,0,0,0,0.375,0,0,0,0.3125,0.1875,0.125,8.4319,2.36,12.8415,2273.25,4.660302736,0.1186,4.125,BCC,1,,,,,
0,0,0,0,0,0,0,0.375,0,0,0,0.3125,0.1875,0.125,8.4319,2.36,12.8415,2273.25,4.660302736,0.1186,4.125,BCC,1,,,,,
0,0,0,0,0,0,0,0.375,0,0,0,0.3125,0.1875,0.125,8.4319,2.36,12.8415,2273.25,4.660302736,0.1186,4.125,BCC,1,,,,,
0,0,0,0,0,0,0,0.375,0,0,0,0.3125,0.1875,0.125,8.4319,2.36,12.8415,2273.25,4.660302736,0.1186,4.125,BCC,1,,,,,
0,0,0,0,0,0,0,0.375,0,0,0,0.3125,0.1875,0.125,8.4319,2.36,12.8415,2273.25,4.660302736,0.1186,4.125,BCC,1,,,,,
0,0,0,0,0,0,0,0.375,0,0,0,0.3125,0.1875,0.125,8.4319,2.36,12.8415,2273.25,4.660302736,0.1186,4.125,BCC,1,,,,,
0,0,0,0,0,0,0,0.375,0,0,0,0.3125,0.1875,0.125,8.4319,2.36,12.8415,2273.25,4.660302736,0.1186,4.125,BCC,1,,,,,
0,0,0,0,0,0,0,0.375,0,0,0,0.3125,0.1875,0.125,8.4319,2.36,12.8415,2273.25,4.660302736,0.1186,4.125,BCC,1,,,,,
0,0,0,0,0,0,0,0.375,0,0,0,0.3125,0.1875,0.125,8.4319,2.36,12.8415,2273.25,4.660302736,0.1186,4.125,BCC,1,,,,,
0,0,0,0,0,0,0,0.375,0,0,0,0.3125,0.1875,0.125,8.4319,2.36,12.8415,2273.25,4.660302736,0.1186,4.125,BCC,1,,,,,
0,0,0,0,0,0,0,0.375,0,0,0,0.3125,0.1875,0.125,8.4319,2.36,12.8415,2273.25,4.660302736,0.1186,4.125,BCC,1,,,,,
0,0,0,0,0,0,0,0.375,0,0,0,0.3125,0.1875,0.125,8.4319,2.36,12.8415,2273.25,4.660302736,0.1186,4.125,BCC,1,,,,,
0,0,0,0,0,0,0,0.375,0,0,0,0.3125,0.1875,0.125,8.4319,2.36,12.8415,2273.25,4.660302736,0.1186,4.125,BCC,1,,,,,
0,0,0,0,0,0,0,0.375,0,0,0,0.3125,0.1875,0.125,8.4319,2.36,12.8415,2273.25,4.660302736,0.1186,4.125,BCC,1,,,,,
0,0,0,0,0,0,0,0.375,0,0,0,0.3125,0.1875,0.125,8.4319,2.36,12.8415,2273.25,4.660302736,0.1186,4.125,BCC,1,,,,,
0,0,0,0,0,0,0,0.375,0,0,0,0.3125,0.1875,0.125,8.4319,2.36,12.8415,2273.25,4.660302736,0.1186,4.125,BCC,1,,,,,
0,0,0,0,0,0,0,0.375,0,0,0,0.3125,0.1875,0.125,8.4319,2.36,12.8415,2273.25,4.660302736,0.1186,4.125,BCC,1,,,,,
0,0,0,0,0,0,0,0.375,0,0,0,0.3125,0.1875,0.125,8.4319,2.36,12.8415,2273.25,4.660302736,0.1186,4.125,BCC,1,,,,,
0,0,0,0,0,0,0,0.375,0,0,0,0.3125,0.1875,0.125,8.4319,2.36,12.8415,2273.25,4.660302736,0.1186,4.125,BCC,1,,,,,
0,0,0,0,0,0,0,0.375,0,0,0,0.3125,0.1875,0.125,8.4319,2.36,12.8415,2273.25,4.660302736,0.1186,4.125,BCC,1,,,,,
0,0,0,0,0,0,0,0.35,0,0.05,0,0.275,0.275,0.05,8.4938,0.98,11.4494,2253.8,4.495453867,0.1147,4.1,BCC,1,,,,,
0,0,0,0,0,0,0,0.1905,0,0.1905,0.0476,0.1905,0.1905,0.1905,9.9226,2.4671,14.3361,2538.8843,5.272335133,0.1895,4.4766,BCC,1,,,,,
0,0,0,0,0,0,0,0.1818,0,0.1818,0.0909,0.1818,0.1818,0.1818,9.9335,2.2479,14.698,2554.6809,5.487212397,0.2322,4.545,BCC,1,,,,,
0,0,0,0,0,0,0,0.25,0.125,0.25,0.125,0,0.25,0,8.2942,-2.1884,12.6484,2430.625,5.935296931,0.1654,4.625,BCC,1,,,,,
0,0,0,0,0,0,0,0.25,0.125,0.25,0.125,0,0.25,0,8.2942,-2.1884,12.6484,2430.625,5.935296931,0.1654,4.625,BCC,1,,,,,
0,0,0,0,0,0,0,0.25,0.125,0.25,0.125,0,0.25,0,8.2942,-2.1884,12.6484,2430.625,5.935296931,0.1654,4.625,BCC,1,,,,,
0,0,0,0,0,0,0,0.1739,0,0.1739,0.1304,0.1739,0.1739,0.1739,9.9435,2.0567,14.8556,2569.5013,5.653632142,0.2621,4.6082,BCC,1,,,,,
0,0,0,0,0,0,0,0.2,0,0.2,0.2,0.2,0.2,0,8.7,-1.6,13.38,2441.4,6.097271121,0.31,4.6,BCC,1,,,,,
0,0,0,0,0,0,0,0.2,0,0.2,0.2,0.2,0.2,0,8.7,-1.6,13.38,2441.4,6.097271121,0.31,4.6,BCC,1,,,,,
0,0,0,0,0,0,0,0.2,0,0.2,0.2,0.2,0.2,0,8.7,-1.6,13.38,2441.4,6.097271121,0.31,4.6,BCC,1,,,,,
0,0,0,0,0,0,0,0.2,0,0.2,0.2,0.2,0.2,0,8.7,-1.6,13.38,2441.4,6.097271121,0.31,4.6,BCC,1,,,,,
0,0,0,0,0,0,0,0.2,0,0.2,0,0.2,0.2,0.2,9.9,2.72,13.38,2520.8,4.99441746,0.12,4.4,BCC,1,,,,,
0,0,0,0,0,0,0,0.2,0,0.2,0,0.2,0.2,0.2,9.9,2.72,13.38,2520.8,4.99441746,0.12,4.4,BCC,1,,,,,
0,0,0,0,0,0,0,0.2,0,0.2,0,0.2,0.2,0.2,9.9,2.72,13.38,2520.8,4.99441746,0.12,4.4,BCC,1,,,,,
0,0,0,0,0,0,0,0.2,0,0.2,0,0.2,0.2,0.2,9.9,2.72,13.38,2520.8,4.99441746,0.12,4.4,BCC,1,,,,,
0,0,0,0,0,0,0,0.2,0,0.2,0,0.2,0.2,0.2,9.9,2.72,13.38,2520.8,4.99441746,0.12,4.4,BCC,1,,,,,
0,0,0,0,0,0,0,0.2,0,0.2,0,0.2,0.2,0.2,9.9,2.72,13.38,2520.8,4.99441746,0.12,4.4,BCC,1,,,,,
0,0,0,0,0,0,0,0.2,0,0.2,0,0.2,0.2,0.2,9.9,2.72,13.38,2520.8,4.99441746,0.12,4.4,BCC,1,,,,,
0,0,0,0,0,0,0,0.2,0,0.2,0,0.2,0.2,0.2,9.9,2.72,13.38,2520.8,4.99441746,0.12,4.4,BCC,1,,,,,
0,0,0,0,0,0,0,0.2,0,0.2,0,0.2,0.2,0.2,9.9,2.72,13.38,2520.8,4.99441746,0.12,4.4,BCC,1,,,,,
0,0,0,0,0,0,0,0.2,0,0.2,0,0.2,0.2,0.2,9.9,2.72,13.38,2520.8,4.99441746,0.12,4.4,BCC,1,,,,,
0,0,0,0,0,0,0,0.2,0,0.2,0,0.2,0.2,0.2,9.9,2.72,13.38,2520.8,4.99441746,0.12,4.4,BCC,1,,,,,
0,0,0,0,0,0,0,0.2,0,0.2,0,0.2,0.2,0.2,9.9,2.72,13.38,2520.8,4.99441746,0.12,4.4,BCC,1,,,,,
0,0,0,0,0,0,0,0.2,0,0.2,0,0.2,0.2,0.2,9.9,2.72,13.38,2520.8,4.99441746,0.12,4.4,BCC,1,,,,,
0,0,0,0,0,0,0,0,0,0.25,0,0.25,0.25,0.25,11.06,3.5,11.53,2665.75,5.36321632,0.12,4.5,BCC,1,,,,,
0,0,0,0,0,0,0,0.25,0,0,0,0.25,0.25,0.25,10.2086,1.75,11.5263,2465.5,4.851813611,0.104,4.25,BCC,1,,,,,
0,0,0,0,0,0,0,0.2941,0.0882,0.2941,0.0294,0.2941,0,0,6.6141,0.7958,11.6214,2280.8254,6.082602506,0.1604,4.4407,BCC,1,,,,,
0,0,0,0,0,0,0,0.2778,0.0833,0.2778,0.0833,0.2778,0,0,6.7804,-0.2778,12.3187,2315.1765,6.20035249,0.2137,4.5277,BCC,1,,,,,
0,0,0,0,0,0,0,0.2326,0.2326,0.2326,0.0698,0.2326,0,0,6.6964,-1.2547,12.826,2294.0906,7.006395961,0.1973,4.6056,BCC,1,,,,,
0,0,0,0,0,0,0,0.2632,0.0789,0.2632,0.1316,0.2632,0,0,6.932,-1.1357,12.6484,2345.9802,6.279899511,0.2477,4.6057,BCC,1,,,,,
0,0,0,0,0,0,0,0.2222,0.2222,0.2222,0.1111,0.2222,0,0,6.833,-1.7778,13.1459,2320.2397,6.969762642,0.2281,4.6662,BCC,1,,,,,
0,0,0,0,0,0,0,0.25,0.075,0.25,0.175,0.25,0,0,7.0708,-1.825,12.796,2373.275,6.331916559,0.2716,4.675,BCC,1,,,,,
0,0,0,0,0,0,0,0.2128,0.2128,0.2128,0.1489,0.2128,0,0,6.9594,-2.2091,13.3088,2345.1103,6.925744665,0.2506,4.7238,BCC,1,,,,,
0,0,0,0,0,0,0,0.2174,0.0652,0.2174,0.2826,0.2174,0,0,7.4249,-3.1947,12.7247,2441.4526,6.375383414,0.3122,4.8478,BCC,1,,,,,
0,0,0,0,0,0,0,0.1887,0.1887,0.1887,0.2453,0.1887,0,0,7.2877,-3.1043,13.331,2407.5293,6.774620025,0.2916,4.8684,BCC,1,,,,,
0,0,0,0,0,0,0,0.2083,0.0625,0.2083,0.3125,0.2083,0,0,7.5258,-3.4896,12.6143,2460.1961,6.366359613,0.3198,4.8954,BCC,1,,,,,
0,0,0,0,0,0,0,0.25,0.25,0.25,0.25,0,0,0,7.3552,-2.75,11.5263,2440.5,4.075838919,0.2489,5,BCC,1,,,,,
0,0,0,0,0,0,0,0.2326,0.0698,0.2326,0.2326,0.2326,0,0,7.2584,-2.6176,12.826,2410.167,6.369626112,0.2961,4.7684,BCC,1,,,,,
0,0,0,0,0,0,0,0.2,0.2,0.2,0.2,0.2,0,0,7.13,-2.72,13.38,2378,6.853413663,0.28,4.8,BCC,1,,,,,
0,0,0,0,0,0,0,0.25,0.25,0.25,0,0,0,0.25,9.16,-0.25,11.53,2539.75,3.93470745,0.05,4.75,BCC,1,,,,,
0,0,0,0,0,0,0,0.303,0.0909,0.303,0,0.303,0,0,6.5248,1.4325,10.8369,2262.195,6.005218799,0.1175,4.3935,BCC,1,,,,,
0.2,0.2,0.2,0.2,0.2,0,0,0,0,0,0,0,0,0,6.72,-12.32,13.38,1684,5.777889559,0.12,7.8,BCC,1,,,,,
0.2,0.2,0.2,0.2,0.2,0,0,0,0,0,0,0,0,0,6.72,-12.32,13.38,1684,5.777889559,0.12,7.8,BCC,1,,,,,
0.2,0.2,0.2,0.2,0.2,0,0,0,0,0,0,0,0,0,6.72,-12.32,13.38,1684,5.777889559,0.12,7.8,BCC,1,,,,,
0.2,0.2,0.2,0.2,0.2,0,0,0,0,0,0,0,0,0,6.72,-12.32,13.38,1684,5.777889559,0.12,7.8,BCC,1,,,,,
0.1961,0.1961,0.1961,0.1961,0.1961,0,0,0,0,0,0.0196,0,0,0,6.8,-12.13,13.92,1707.8963,5.777283541,0.13,7.7655,BCC,1,,,,,
0.2,0.2,0.2,0.2,0.2,0,0,0,0,0,0,0,0,0,6.72,-12.32,13.38,1684,5.777889559,0.12,7.8,BCC,1,,,,,
0.1961,0.1961,0.1961,0.1961,0.1961,0,0,0,0,0.0196,0,0,0,0,6.7771,-13.318,13.9216,1704.8779,5.918506466,0.1219,7.7459,BCC,1,,,,,
0.1364,0.1818,0.1818,0.1818,0.1818,0.0455,0,0.0909,0,0,0,0,0,0,6.7847,-14.3884,15.5481,1726.6237,6.381140786,0.133,7.6819,BCC,1,,,,,
0.1818,0.1818,0.1818,0.1818,0.1818,0,0,0.0909,0,0,0,0,0,0,6.44,-17.92,14.7,1707.2202,6.717962872,0.13,7.4538,BCC,1,,,,,
0.1667,0.1667,0.1667,0.1667,0.1667,0,0,0.1667,0,0,0,0,0,0,6.23,-21.56,14.9,1727.1241,7.220093625,0.14,7.1681,BCC,1,,,,,
0.25,0,0.25,0.25,0.25,0,0,0,0,0,0,0,0,0,6.3149,-13.25,11.5263,1663,6.26002632,0.119,7.5,BCC,1,,,,,
0.2381,0,0.2381,0.2381,0.2381,0,0,0,0,0,0.0476,0,0,0,6.4862,-12.6531,12.5692,1721.6908,6.2040312,0.1474,7.4286,BCC,1,,,,,
0.2222,0,0.2222,0.2222,0.2222,0,0,0,0,0,0.1111,0,0,0,6.7815,-11.8519,13.1459,1799.8473,6.112491208,0.1722,7.3326,BCC,1,,,,,
0,0,0,0,0,0,0,0.25,0,0.25,0,0.25,0.25,0,8.4,2.5,11.53,2327.75,4.872386594,0.13,4.25,BCC,1,,,,,
0,0,0,0,0,0,0,0.2,0.4,0.2,0,0.2,0,0,6.6559,-3.52,11.0764,2235.4,7.480507608,0.2739,4.6,BCC,1,,,,,
0,0,0,0,0,0,0,0.2,0,0.2,0.2,0.2,0.2,0,8.7023,-3.2,13.3816,2441.4,6.097271121,0.3096,4.6,BCC,1,,,,,
0.1818,0.1818,0.1818,0.1818,0.1818,0,0,0.0909,0,0,0,0,0,0,6.44,-17.92,14.7,1707.2202,6.717962872,0.13,7.4538,BCC,1,,,,,
0.2,0.2,0.2,0.2,0.2,0,0,0,0,0,0,0,0,0,6.72,-12.32,13.38,1684,5.777889559,0.12,7.8,BCC,1,,,,,
0.2,0.2,0.2,0.2,0.2,0,0,0,0,0,0,0,0,0,6.72,-12.32,13.38,1684,5.777889559,0.12,7.8,BCC,1,,,,,
0.2,0.2,0.2,0.2,0.2,0,0,0,0,0,0,0,0,0,6.72,-12.32,13.38,1684,5.777889559,0.12,7.8,BCC,1,,,,,
0.2,0.2,0.2,0.2,0.2,0,0,0,0,0,0,0,0,0,6.72,-12.32,13.38,1684,5.777889559,0.12,7.8,BCC,1,,,,,
0.2,0.2,0.2,0.2,0.2,0,0,0,0,0,0,0,0,0,6.72,-12.32,13.38,1684,5.777889559,0.12,7.8,BCC,1,,,,,
0.1818,0.1818,0.1818,0.1818,0.1818,0,0,0.0909,0,0,0,0,0,0,6.44,-17.92,14.7,1707.2202,6.717962872,0.13,7.4538,BCC,1,,,,,
0.1818,0.1818,0.1818,0.1818,0.1818,0,0,0.0909,0,0,0,0,0,0,6.44,-17.92,14.7,1707.2202,6.717962872,0.13,7.4538,BCC,1,,,,,
0.1818,0.1818,0.1818,0.1818,0.1818,0,0,0.0909,0,0,0,0,0,0,6.44,-17.92,14.7,1707.2202,6.717962872,0.13,7.4538,BCC,1,,,,,
0.1818,0.1818,0.1818,0.1818,0.1818,0,0,0.0909,0,0,0,0,0,0,6.44,-17.92,14.7,1707.2202,6.717962872,0.13,7.4538,BCC,1,,,,,
0,0,0.2,0,0,0,0,0.2,0.2,0.2,0.2,0,0,0,7.3294,-4.32,13.3816,2388.4,5.618669177,0.2245,5.2,BCC,1,,,,,
0.1923,0.1923,0.1923,0.1923,0.1923,0,0,0.0385,0,0,0,0,0,0,6.6091,-14.8521,14.2224,1693.8945,6.230174368,0.1268,7.6537,BCC,1,,,,,
0.1923,0.1923,0.1923,0.1923,0.1923,0,0,0.0385,0,0,0,0,0,0,6.6091,-14.8521,14.2224,1693.8945,6.230174368,0.1268,7.6537,BCC,1,,,,,
0.1923,0.1923,0.1923,0.1923,0.1923,0,0,0.0385,0,0,0,0,0,0,6.6091,-14.8521,14.2224,1693.8945,6.230174368,0.1268,7.6537,BCC,1,,,,,
0.1923,0.1923,0.1923,0.1923,0.1923,0,0,0.0385,0,0,0,0,0,0,6.6091,-14.8521,14.2224,1693.8945,6.230174368,0.1268,7.6537,BCC,1,,,,,
0.1852,0.1852,0.1852,0.1852,0.1852,0,0,0.0741,0,0,0,0,0,0,6.5046,-16.9822,14.5858,1703.1848,6.574977188,0.1317,7.5192,BCC,1,,,,,
0.1852,0.1852,0.1852,0.1852,0.1852,0,0,0.0741,0,0,0,0,0,0,6.5046,-16.9822,14.5858,1703.1848,6.574977188,0.1317,7.5192,BCC,1,,,,,
0.1852,0.1852,0.1852,0.1852,0.1852,0,0,0.0741,0,0,0,0,0,0,6.5046,-16.9822,14.5858,1703.1848,6.574977188,0.1317,7.5192,BCC,1,,,,,
0,0,0,0,0,0,0,0.2,0.2,0.2,0.2,0,0,0.2,9.37,-2.56,13.38,2611,3.780994362,0.24,5,BCC,1,,,,,
0,0,0.25,0,0,0,0,0.25,0,0.25,0,0.25,0,0,6.64,-5,11.53,2247.75,8.781340818,0.12,4.75,BCC,1,,,,,
0,0,0,0,0,0,0,0.2,0,0.2,0.2,0.2,0.2,0,8.7,-1.6,13.38,2441.4,6.097271121,0.31,4.6,BCC,1,,,,,
0,0,0,0,0,0,0,0.2,0,0.2,0,0.2,0.2,0.2,9.9,2.72,13.38,2520.8,4.99441746,0.12,4.4,BCC,1,,,,,
0,0,0,0,0,0,0,0.25,0.125,0.125,0,0.25,0.25,0,8.1905,0.4375,12.9671,2257.875,6.440523166,0.1345,4.25,BCC,1,,,,,
0,0,0,0,0,0,0,0.1429,0.1429,0.2857,0,0.2857,0.1429,0,7.8728,1.4694,12.886,2337.9013,6.802059798,0.1374,4.429,BCC,1,,,,,
0,0,0,0,0,0,0,0.25,0,0.125,0.125,0.25,0.25,0,8.569,-2.125,12.9671,2347,5.703787685,0.2705,4.375,BCC,1,,,,,
0,0,0,0,0,0,0,0.25,0,0.125,0,0.25,0.25,0.125,9.3097,0.875,12.9671,2396.625,4.862116278,0.1182,4.25,BCC,1,,,,,
0,0,0,0,0,0,0,0.3333,0,0.3333,0,0.3333,0,0,9.9752,3.1111,9.1344,2270.1336,5.037551391,0.0411,4.3329,BCC,1,,,,,
0,0,0,0,0,0,0,0.3,0,0.3,0,0.3,0,0.1,7.4914,2.64,10.9238,2372.6,4.991703425,0.1099,4.4,BCC,1,,,,,
0,0,0.1,0,0,0,0,0.3,0,0.3,0,0.3,0,0,6.5947,-0.96,10.9238,2261.3,7.023519911,0.1211,4.5,BCC,1,,,,,
0.0566,0,0,0,0,0,0,0.1887,0,0.1887,0,0.1887,0.1887,0.1887,8.5468,-5.0406,12.826,2431.1553,4.976684027,0.1013,4.491,BCC,1,,,,,
0.0909,0,0,0,0,0,0,0.1818,0,0.1818,0,0.1818,0.1818,0.1818,8.3188,-8.9877,13.1459,2376.2442,4.959852143,0.1016,4.545,BCC,1,,,,,
0.1304,0,0,0,0,0,0,0.1739,0,0.1739,0,0.1739,0.1739,0.1739,9.1,-11.55,14.86,2313.5261,4.933462691,0.12,4.6082,BCC,1,,,,,
0,0,0,0,0,0,0,0.25,0,0.25,0,0.25,0,0.25,8.9257,2.5,11.5263,2526,4.839726937,0.1003,4.5,BCC,1,,,,,
0,0,0,0,0,0,0,0.303,0,0.303,0,0.0909,0,0.303,8.6576,2.3644,11.4731,2610.1905,3.36714369,0.0977,4.6056,BCC,1,,,,,
0,0,0,0,0,0,0,0.2985,0,0.2985,0,0.1045,0,0.2985,8.3863,2.2244,11.3205,2603.212,3.556602319,0.0948,4.597,BCC,1,,,,,
0,0,0,0,0,0,0,0.2941,0,0.2941,0,0.1176,0,0.2941,8.1117,2.08,11.0764,2596.0217,3.72377991,0.0917,4.5878,BCC,1,,,,,
0,0,0,0,0,0,0,0.2899,0,0.2899,0,0.1304,0,0.2899,7.8338,1.9311,10.7454,2589.7063,3.873014166,0.0885,4.5802,BCC,1,,,,,
0,0,0,0,0,0,0,0.25,0.25,0.25,0,0.25,0,0,6.46,-0.25,11.53,2248.5,7.048397669,0.12,4.5,BCC,1,,,,,
0.2,0,0,0,0,0,0,0.2,0.2,0.2,0,0.2,0,0,5.76,-17.44,13.38,1985.4,6.34742231,0.11,4.8,BCC,1,,,,,
0,0,0,0,0,0,0,0.2,0,0.2,0,0.2,0.2,0.2,9.9,2.72,13.38,2520.8,4.99441746,0.12,4.4,BCC,1,,,,,
0,0,0,0,0,0,0,0.25,0,0.25,0,0.25,0.25,0,8.4,2.5,11.53,2327.75,4.872386594,0.13,4.25,BCC,1,,,,,
0,0,0,0,0,0,0,0.25,0,0.25,0,0.25,0.25,0,8.4,2.5,11.53,2327.75,4.872386594,0.13,4.25,BCC,1,,,,,
0,0,0,0,0,0,0,0.35,0,0.05,0,0.275,0.275,0.05,8.4938,-10.245,11.4494,2253.8,4.495453867,0.1147,4.1,BCC,1,,,,,
0,0,0,0,0,0,0,0.2778,0,0,0,0.2778,0.2778,0.1667,10.6882,1.7901,11.3581,2373.784,4.658500045,0.1052,4.1671,BCC,1,,,,,
0,0,0,0,0,0,0,0.2857,0,0,0,0.2857,0.2857,0.1429,10.8281,1.7959,11.2394,2347.333,4.586639197,0.1054,4.1429,BCC,1,,,,,
0,0,0,0,0,0,0,0.2941,0,0,0,0.2941,0.2941,0.1176,10.9778,1.7993,11.0713,2319.227,4.501435756,0.1055,4.1172,BCC,1,,,,,
0,0,0,0,0,0,0,0.4,0,0.25,0,0.25,0,0.1,7.2302,2.26,10.725,2323.2,4.65247045,0.1018,4.35,BCC,1,,,,,
0,0,0,0,0,0,0,0.45,0,0.25,0,0.25,0,0.05,6.6618,2.14,9.9962,2255.6,4.583851177,0.1022,4.3,BCC,1,,,,,
0,0,0,0,0,0,0,0.35,0,0.25,0,0.25,0,0.15,7.7969,2.36,11.1842,2390.8,4.717914152,0.1014,4.4,BCC,1,,,,,
0,0,0,0,0,0,0,0.3,0,0.25,0,0.25,0,0.2,8.3621,2.44,11.4426,2458.4,4.780298313,0.1009,4.45,BCC,1,,,,,
0,0,0,0,0,0,0,0.25,0,0.25,0,0.25,0,0.25,8.9257,2.5,11.5263,2526,4.839726937,0.1003,4.5,BCC,1,,,,,
0.2,0.2,0.2,0.2,0.2,0,0,0,0,0,0,0,0,0,6.72,-12.32,13.38,1684,5.777889559,0.12,7.8,BCC,1,,,,,
0.1923,0.1923,0.1923,0.1923,0.1923,0,0,0,0.0385,0,0,0,0,0,6.6991,-13.0769,14.2224,1703.2115,5.680602879,0.1216,7.6922,BCC,1,,,,,
0.1818,0.1818,0.1818,0.1818,0.1818,0,0,0,0.0909,0,0,0,0,0,6.6638,-13.9504,14.698,1729.218,5.543635321,0.1226,7.5447,BCC,1,,,,,
0.1724,0.1724,0.1724,0.1724,0.1724,0,0,0,0.1379,0,0,0,0,0,6.6325,-14.5779,14.8715,1752.671,5.415501306,0.123,7.4131,BCC,1,,,,,
0.1667,0.1667,0.1667,0.1667,0.1667,0,0,0,0.1667,0,0,0,0,0,6.6135,-14.8889,14.8975,1767.4655,5.333859776,0.1231,7.3348,BCC,1,,,,,
0.2,0.1667,0.1667,0.1667,0.1667,0,0,0.1333,0,0,0,0,0,0,6.1733,-20.8667,14.8417,1693.3909,7.117133107,0.1386,7.2343,BCC,1,,,,,
0,0,0,0,0,0,0,0.25,0,0.25,0,0.25,0.25,0,8.4,2.5,11.53,2327.75,4.872386594,0.13,4.25,BCC,1,,,,,
0.1111,0,0,0,0,0,0,0.2222,0,0.2222,0,0.2222,0.2222,0,7.8801,-10.963,13.1459,2172.5878,4.958164842,0.1331,4.444,BCC,1,,,,,
0.1579,0,0,0,0,0,0,0.2105,0,0.2105,0,0.2105,0.2105,0,7.6502,-15.6454,13.3328,2107.3135,4.970094703,0.1338,4.5259,BCC,1,,,,,
0.2,0,0,0,0,0,0,0.2,0,0.2,0,0.2,0.2,0,7.4399,-19.36,13.3816,2048.8,4.968270135,0.134,4.6,BCC,1,,,,,
0.2381,0,0,0,0,0,0,0.1905,0,0.1905,0,0.1905,0.1905,0,7.2467,-22.3129,13.3455,1995.8655,4.956433306,0.1338,4.6671,BCC,1,,,,,
0.2727,0,0,0,0,0,0,0.1818,0,0.1818,0,0.1818,0.1818,0,7.0687,-24.6612,13.2546,1947.1962,4.937796455,0.1334,4.7268,BCC,1,,,,,
0.0005,0,0,0,0,0,0,0.4208,0.0526,0.2525,0,0.2735,0,0,6.0689,-6.8576,11.298,2206.4554,5.358246357,0.1093,4.3057,BCC,1,,,,,
0,0,0.0476,0,0,0,0,0.2381,0,0,0.2381,0.2381,0.2381,0,8.6868,-4.4444,12.5692,2357.3845,7.254426578,0.3381,4.5714,BCC,1,,,,,
0,0,0.2247,0,0,0,0,0.4247,0.1258,0.2247,0,0,0,0,6.1848,-4.0897,10.7714,2204.9648,6.319767721,0.0488,4.7995,BCC,1,,,,,
0,0,0,0,0,0,0,0.2,0,0.2,0,0.2,0.2,0.2,9.9,2.72,13.38,2520.8,4.99441746,0.12,4.4,BCC,1,,,,,
0,0,0,0,0,0,0,0.4444,0.2222,0,0,0.2222,0.1111,0,6.5243,-1.7778,10.5845,2098.2619,6.956936589,0.1231,4.2218,BCC,1,,,,,
0,0,0,0,0,0,0,0.4211,0.2105,0.0526,0,0.2105,0.1053,0,6.6292,-1.0194,11.7418,2132.2998,6.815571803,0.1225,4.2631,BCC,1,,,,,
0,0,0,0,0,0,0,0.5,0,0.125,0,0.25,0.125,0,6.7239,-0.4,12.229,2157.75,4.550577491,0.1216,4.125,BCC,1,,,,,
0,0,0,0,0,0,0,0.381,0.1905,0.1429,0,0.1905,0.0952,0,6.8098,0.1088,12.4824,2190.571,6.555750246,0.1207,4.3338,BCC,1,,,,,
0,0,0,0,0,0,0,0.3636,0.1818,0.1818,0,0.1818,0.0909,0,6.888,0.5289,12.6023,2215.2603,6.436537341,0.1196,4.3632,BCC,1,,,,,
0,0,0,0.1667,0.1667,0.1667,0,0.1667,0,0,0,0.1667,0.1667,0,8.4369,-24.7778,14.8975,1911.3276,10.92305727,0.2576,6.8347,BCC,1,,,,,
0.2,0.2,0.2,0.2,0.2,0,0,0,0,0,0,0,0,0,6.73,-12.32,13.38,1684,5.777889559,0.12,7.8,BCC,1,,,,,
0.1667,0.1667,0.1667,0.1667,0.1667,0.1667,0,0,0,0,0,0,0,0,7.07,-4.78,14.9,1629.938,5.280640432,0.12,8.335,BCC,1,,,,,
0,0,0,0,0,0,0,0.25,0,0.25,0,0.25,0.25,0,8.4,2.5,11.53,2327.75,4.872386594,0.13,4.25,BCC,1,,,,,
0,0,0.25,0.25,0,0,0.25,0,0.25,0,0,0,0,0,7.11,-2.25,11.5263,1923.25,3.545392507,0.1021,6.5,BCC,1,,,,,
0,0,0,0,0,0,0,0.2,0,0.2,0.2,0.2,0,0.2,9.144,-1.76,13.3816,2600,5.462505288,0.2817,4.8,BCC,1,,,,,
0.2,0,0.2,0.2,0.2,0,0.2,0,0,0,0,0,0,0,6.4854,-12.48,13.3816,1634.2,5.827707431,0.136,7.4,BCC,1,,,,,
0.2,0.2,0.2,0.2,0.2,0,0,0,0,0,0,0,0,0,6.72,-12.32,13.38,1684,5.777889559,0.12,7.8,BCC,1,,,,,
0.1818,0.1818,0.1818,0.1818,0.1818,0,0,0.0909,0,0,0,0,0,0,6.44,-17.92,14.7,1707.2202,6.717962872,0.13,7.4538,BCC,1,,,,,
0.25,0,0,0,0,0,0,0.25,0,0,0.125,0.25,0,0.125,7.15,-16.84,14.53,2024.125,5.437757834,0.22,4.875,BCC,1,,,,,
0.25,0,0,0,0,0,0,0.25,0,0,0.125,0.25,0,0.125,7.15,-16.84,14.53,2024.125,5.437757834,0.22,4.875,BCC,1,,,,,
0.25,0,0,0,0,0,0,0.25,0,0,0.125,0.25,0,0.125,7.15,-16.84,14.53,2024.125,5.437757834,0.22,4.875,BCC,1,,,,,
0.08,0,0,0,0,0,0,0.2,0,0.2,0,0.2,0.12,0.2,9.09,-6.33,14.5,2395.44,4.923084129,0.12,4.56,BCC,1,,,,,
0.08,0,0,0,0,0,0,0.2,0,0.2,0,0.2,0.12,0.2,9.09,-6.33,14.5,2395.44,4.923084129,0.12,4.56,BCC,1,,,,,
0.08,0,0,0,0,0,0,0.2,0,0.2,0,0.2,0.12,0.2,9.09,-6.33,14.5,2395.44,4.923084129,0.12,4.56,BCC,1,,,,,
0.08,0,0,0,0,0,0,0.2,0,0.2,0,0.2,0.12,0.2,9.09,-6.33,14.5,2395.44,4.923084129,0.12,4.56,BCC,1,,,,,
0,0,0,0,0,0,0,0.2,0,0.2,0,0.2,0.2,0.2,9.9,2.72,13.38,2520.8,4.99441746,0.12,4.4,BCC,1,,,,,
0.2,0,0,0,0,0,0,0.3,0,0.3,0,0.1,0,0.1,6.85,-15.12,12.51,2133.6,3.480910165,0.08,4.8,BCC,1,,,,,
0.2,0,0,0,0,0,0,0.3,0,0.3,0,0.1,0,0.1,6.85,-15.12,12.51,2133.6,3.480910165,0.08,4.8,BCC,1,,,,,
0.2,0,0,0,0,0,0,0.3,0,0.3,0,0.1,0,0.1,6.85,-15.12,12.51,2133.6,3.480910165,0.08,4.8,BCC,1,,,,,
0.08,0,0,0,0,0,0,0.2,0,0.2,0,0.2,0.12,0.2,9.09,-6.33,14.5,2395.44,4.923084129,0.12,4.56,BCC,1,,,,,
0.08,0,0,0,0,0,0,0.2,0,0.2,0,0.2,0.12,0.2,9.09,-6.33,14.5,2395.44,4.923084129,0.12,4.56,BCC,1,,,,,
0.08,0,0,0,0,0,0,0.2,0,0.2,0,0.2,0.12,0.2,9.09,-6.33,14.5,2395.44,4.923084129,0.12,4.56,BCC,1,,,,,
0.06,0,0,0,0,0,0,0.28,0,0.2,0,0.26,0,0.2,8.5468,-5.0406,12.826,2359.74,4.844622455,0.1013,4.52,BCC,1,,,,,
0.06,0,0,0,0,0,0,0.28,0,0.2,0,0.26,0,0.2,8.5468,-5.0406,12.826,2359.74,4.844622455,0.1013,4.52,BCC,1,,,,,
0.06,0,0,0,0,0,0,0.28,0,0.2,0,0.26,0,0.2,8.5468,-5.0406,12.826,2359.74,4.844622455,0.1013,4.52,BCC,1,,,,,
0.06,0,0,0,0,0,0,0.28,0.04,0.2,0,0.26,0,0.16,7.71,-4.86,13.46,2315.34,5.304755212,0.11,4.52,BCC,1,,,,,
0.06,0,0,0,0,0,0,0.28,0.04,0.2,0,0.26,0,0.16,7.71,-4.86,13.46,2315.34,5.304755212,0.11,4.52,BCC,1,,,,,
0.06,0,0,0,0,0,0,0.28,0.04,0.2,0,0.26,0,0.16,7.71,-4.86,13.46,2315.34,5.304755212,0.11,4.52,BCC,1,,,,,
0.1,0,0,0,0,0,0,0.3,0.04,0.2,0,0.2,0,0.16,7.56,-8.62,13.78,2263.8,4.926541183,0.1,4.6,BCC,1,,,,,
0.1,0,0,0,0,0,0,0.3,0.04,0.2,0,0.2,0,0.16,7.56,-8.62,13.78,2263.8,4.926541183,0.1,4.6,BCC,1,,,,,
0.1,0,0,0,0,0,0,0.3,0.04,0.2,0,0.2,0,0.16,7.56,-8.62,13.78,2263.8,4.926541183,0.1,4.6,BCC,1,,,,,
0.25,0,0,0,0,0,0,0.25,0.25,0.25,0,0,0,0,5.5,-16.25,11.53,1949.75,3.94703996,0.03,5,BCC,1,,,,,
0.25,0,0,0,0,0,0,0.25,0.25,0.25,0,0,0,0,5.5,-16.25,11.53,1949.75,3.94703996,0.03,5,BCC,1,,,,,
0.25,0,0,0,0,0,0,0.25,0.25,0.25,0,0,0,0,5.5,-16.25,11.53,1949.75,3.94703996,0.03,5,BCC,1,,,,,
0.25,0,0,0,0,0,0,0.25,0.25,0.25,0,0,0,0,5.5,-16.25,11.53,1949.75,3.94703996,0.03,5,BCC,1,,,,,
0,0,0,0,0,0,0,0.2,0.2,0.2,0,0.2,0.2,0,8.06,0.16,13.38,2298.8,7.067352431,0.14,4.4,BCC,1,,,,,
0,0,0,0,0,0,0,0.2,0.2,0.2,0,0.2,0.2,0,8.06,0.16,13.38,2298.8,7.067352431,0.14,4.4,BCC,1,,,,,
0,0,0,0,0,0,0,0.2,0.2,0.2,0,0.2,0.2,0,8.06,0.16,13.38,2298.8,7.067352431,0.14,4.4,BCC,1,,,,,
0,0,0,0,0,0,0,0.25,0.25,0.25,0,0.25,0,0,6.46,-0.25,11.53,2248.5,7.048397669,0.12,4.5,BCC,1,,,,,
0,0,0,0,0,0,0,0.25,0.25,0.25,0,0.25,0,0,6.46,-0.25,11.53,2248.5,7.048397669,0.12,4.5,BCC,1,,,,,
0,0,0,0,0,0,0,0.25,0.25,0.25,0,0.25,0,0,6.46,-0.25,11.53,2248.5,7.048397669,0.12,4.5,BCC,1,,,,,
0,0,0,0,0,0,0,0.25,0.25,0.25,0,0.25,0,0,6.46,-0.25,11.53,2248.5,7.048397669,0.12,4.5,BCC,1,,,,,
0,0,0,0,0,0,0,0.2,0.4,0.2,0,0.2,0,0,6.4119,-0.96,11.0764,2235.4,7.480507608,0.1129,4.6,BCC,1,,,,,
0,0,0,0,0,0,0,0.1667,0.5,0.1667,0,0.1667,0,0,6.3702,-1.4444,10.3303,2226.8664,7.497144446,0.1077,4.6671,BCC,1,,,,,
0,0,0,0,0,0,0,0.1429,0.5714,0.1429,0,0.1429,0,0,6.3387,-1.6327,9.5927,2220.6308,7.36890073,0.1027,4.7147,BCC,1,,,,,
0,0,0,0,0,0,0,0.125,0.625,0.125,0,0.125,0,0,6.3139,-1.6875,8.9259,2215.75,7.187440703,0.0981,4.75,BCC,1,,,,,
0,0,0,0,0,0,0,0.2,0,0.2,0.2,0.2,0.2,0,8.7023,-3.2,13.3816,2441.4,6.097271121,0.3096,4.6,BCC,1,,,,,
0,0,0,0,0,0,0,0.2,0,0.2,0.2,0.2,0.2,0,8.7023,-3.2,13.3816,2441.4,6.097271121,0.3096,4.6,BCC,1,,,,,
0,0,0,0,0,0,0,0.2,0,0.2,0.2,0.2,0.2,0,8.7023,-3.2,13.3816,2441.4,6.097271121,0.3096,4.6,BCC,1,,,,,
0,0,0,0,0,0,0,0.2,0,0.2,0,0.2,0.2,0.2,9.9,2.72,13.38,2520.8,4.99441746,0.12,4.4,BCC,1,,,,,
0,0,0,0,0,0,0,0.2,0,0.2,0,0.2,0.2,0.2,9.9,2.72,13.38,2520.8,4.99441746,0.12,4.4,BCC,1,,,,,
0,0,0,0,0,0,0,0.2,0,0.2,0,0.2,0.2,0.2,9.9,2.72,13.38,2520.8,4.99441746,0.12,4.4,BCC,1,,,,,
0,0,0,0,0,0,0,0.2,0,0.2,0,0.2,0.2,0.2,9.9,2.72,13.38,2520.8,4.99441746,0.12,4.4,BCC,1,,,,,
0,0,0,0,0,0,0,0.2,0,0.2,0,0.2,0.2,0.2,9.9,2.72,13.38,2520.8,4.99441746,0.12,4.4,BCC,1,,,,,
0,0,0,0,0,0,0,0.2,0,0.2,0,0.2,0.2,0.2,9.9,2.72,13.38,2520.8,4.99441746,0.12,4.4,BCC,1,,,,,
0,0,0,0,0,0,0,0.2,0,0.2,0,0.2,0.2,0.2,9.9,2.72,13.38,2520.8,4.99441746,0.12,4.4,BCC,1,,,,,
0,0,0,0,0,0,0,0.2,0,0.2,0,0.2,0.2,0.2,9.9,2.72,13.38,2520.8,4.99441746,0.12,4.4,BCC,1,,,,,
0,0,0,0,0,0,0,0.2,0,0.2,0,0.2,0.2,0.2,9.9,2.72,13.38,2520.8,4.99441746,0.12,4.4,BCC,1,,,,,
0,0,0,0,0,0,0,0.2,0,0.2,0,0.2,0.2,0.2,9.9,2.72,13.38,2520.8,4.99441746,0.12,4.4,BCC,1,,,,,
0,0.2273,0.2273,0,0,0,0,0.0909,0,0.2273,0.2273,0,0,0,8.3271,-12.7686,13.0113,2355.3074,6.23540462,0.2249,6.2734,BCC,1,,,,,
0,0.2273,0.2273,0,0,0,0,0.0909,0,0.2273,0.2273,0,0,0,8.3271,-12.7686,13.0113,2355.3074,6.23540462,0.2249,6.2734,BCC,1,,,,,
0.0625,0,0.2083,0.3125,0.2083,0,0.2083,0,0,0,0,0,0,0,7.3859,-6.5538,12.6143,1754.7214,4.547146129,0.1359,7.6659,BCC,1,,,,,
0.0667,0,0.2222,0.3333,0.1111,0,0.2222,0.0444,0,0,0,0,0,0,7.0594,-7.6741,13.2843,1765.9437,5.397151533,0.1321,7.2438,BCC,1,,,,,
0.2,0.2,0.2,0.2,0.2,0,0,0,0,0,0,0,0,0,6.72,-12.32,13.38,1684,5.777889559,0.12,7.8,BCC,1,,,,,
0,0,0,0,0,0,0,0.2,0,0.2,0,0.2,0.2,0.2,9.9,2.72,13.38,2520.8,4.99441746,0.12,4.4,BCC,1,,,,,
0,0,0,0,0,0,0,0.2,0,0.2,0,0.2,0.2,0.2,9.9,2.72,13.38,2520.8,4.99441746,0.12,4.4,BCC,1,,,,,
0,0,0,0,0,0,0,0.2,0,0.2,0,0.2,0.2,0.2,9.9,2.72,13.38,2520.8,4.99441746,0.12,4.4,BCC,1,,,,,
0,0,0,0,0,0,0,0.2,0,0.2,0,0.2,0.2,0.2,9.9,2.72,13.38,2520.8,4.99441746,0.12,4.4,BCC,1,,,,,
0,0,0,0,0,0,0,0.2,0,0.2,0,0.2,0.2,0.2,9.9,2.72,13.38,2520.8,4.99441746,0.12,4.4,BCC,1,,,,,
0,0,0,0,0,0,0,0.2,0,0.2,0,0.2,0.2,0.2,9.9,2.72,13.38,2520.8,4.99441746,0.12,4.4,BCC,1,,,,,
0,0,0,0,0,0,0,0.2,0,0.2,0,0.2,0.2,0.2,9.9,2.72,13.38,2520.8,4.99441746,0.12,4.4,BCC,1,,,,,
0,0,0,0,0,0,0,0.2,0,0.2,0,0.2,0.2,0.2,9.9,2.72,13.38,2520.8,4.99441746,0.12,4.4,BCC,1,,,,,
0,0,0,0,0,0,0,0.25,0,0.25,0,0.25,0.25,0,8.4,2.5,11.53,2327.75,4.872386594,0.13,4.25,BCC,1,,,,,
0.03,0,0,0,0,0,0,0.2425,0,0.2425,0,0.2425,0.2425,0,8.0234,-14.02,12.1095,2285.9075,4.903427908,0.1247,4.3025,BCC,1,,,,,
0.05,0,0,0,0,0,0,0.2375,0,0.2375,0,0.2375,0.2375,0,8.1744,-6.2225,12.6005,2258.0125,4.920843689,0.1316,4.3375,BCC,1,,,,,
0.07,0,0,0,0,0,0,0.2325,0,0.2325,0,0.2325,0.2325,0,8.0788,-8.5281,12.8283,2230.1175,4.93564939,0.1322,4.3725,BCC,1,,,,,
0,0,0,0,0,0,0,0.25,0,0.25,0,0.25,0.25,0,8.4,2.5,11.53,2327.75,4.872386594,0.13,4.25,BCC,1,,,,,
0.03,0,0,0,0,0,0,0.2425,0,0.2425,0,0.2425,0.2425,0,8.0234,-14.02,12.1095,2285.9075,4.903427908,0.1247,4.3025,BCC,1,,,,,
0.05,0,0,0,0,0,0,0.2375,0,0.2375,0,0.2375,0.2375,0,8.1744,-6.2225,12.6005,2258.0125,4.920843689,0.1316,4.3375,BCC,1,,,,,
0.07,0,0,0,0,0,0,0.2325,0,0.2325,0,0.2325,0.2325,0,8.0788,-8.5281,12.8283,2230.1175,4.93564939,0.1322,4.3725,BCC,1,,,,,
0.1667,0,0,0,0,0,0,0.1667,0,0.1667,0,0.1667,0.1667,0.1667,8.8766,-14.7778,14.8975,2256.5633,4.902323122,0.1226,4.6676,BCC,1,,,,,
0.25,0,0,0,0,0,0,0.25,0.25,0.25,0,0,0,0,5.5,-16.25,11.53,1949.75,3.94703996,0.03,5,BCC,1,,,,,
0.25,0,0,0,0,0,0,0.25,0.25,0.25,0,0,0,0,5.5,-16.25,11.53,1949.75,3.94703996,0.03,5,BCC,1,,,,,
0,0,0,0,0,0,0,0.2,0,0.2,0,0.2,0.2,0.2,9.9,2.72,13.38,2520.8,4.99441746,0.12,4.4,BCC,1,,,,,
0,0,0,0,0,0,0,0.2222,0,0.1111,0.2222,0.2222,0.2222,0,8.7159,-3.358,13.1459,2407.7865,6.252494479,0.3263,4.5551,BCC,1,,,,,
0,0,0,0,0,0,0,0.1818,0,0.2727,0.1818,0.1818,0.1818,0,8.691,-3.0413,13.2546,2468.5077,5.942044975,0.2952,4.6359,BCC,1,,,,,
0,0,0,0,0,0,0,0.1111,0,0.2222,0.2222,0.2222,0.2222,0,9.1169,-3.7531,13.1459,2496.7776,6.388277364,0.3259,4.6662,BCC,1,,,,,
0,0,0,0,0,0,0,0.2727,0,0.1818,0.1818,0.1818,0.1818,0,8.3565,-2.7769,13.2546,2395.6968,5.842806783,0.2954,4.545,BCC,1,,,,,
0,0,0,0,0,0,0,0.2222,0,0.2222,0.2222,0.1111,0.2222,0,9.0023,-2.7654,13.1459,2476.0019,5.864437269,0.3137,4.6662,BCC,1,,,,,
0,0,0,0,0,0,0,0.1818,0,0.1818,0.1818,0.2727,0.1818,0,8.4667,-3.438,13.2546,2412.6951,6.187516802,0.3042,4.545,BCC,1,,,,,
0,0,0,0,0,0,0,0.2222,0,0.2222,0.2222,0.2222,0.1111,0,8.1022,-3.9506,13.1459,2434.6727,6.098503046,0.3104,4.6662,BCC,1,,,,,
0,0,0,0,0,0,0,0.1818,0,0.1818,0.1818,0.1818,0.2727,0,9.1783,-2.6446,13.2546,2446.5099,6.040594322,0.3064,4.545,BCC,1,,,,,
0,0,0,0,0,0,0,0.25,0,0.25,0.125,0.25,0.125,0,7.8898,-0.25,12.9671,2377.25,5.730437906,0.259,4.5,BCC,1,,,,,
0,0,0,0,0,0,0,0.1818,0,0.1818,0.2727,0.1818,0.1818,0,8.8155,-2.6446,13.2546,2482.5063,6.336758015,0.3381,4.7268,BCC,1,,,,,
0,0,0,0,0,0,0,0.25,0.25,0.25,0,0.25,0,0,6.4695,-0.25,11.5263,2248.5,7.048397669,0.1172,4.5,BCC,1,,,,,
0,0,0,0,0,0,0,0.1754,0.1754,0.1754,0.2982,0.1754,0,0,7.4721,-4.703,13.1552,2441.1894,6.666056746,0.3066,4.9464,BCC,1,,,,,
0,0,0,0,0,0,0,0.1667,0.1667,0.1667,0.3333,0.1667,0,0,7.5959,-4.7778,12.9765,2464.5093,6.581516408,0.3143,5.0004,BCC,1,,,,,
0.1739,0.1739,0.1739,0.1739,0.1739,0.0435,0,0.087,0,0,0,0,0,0,6.5558,-15.5009,15.5459,1692.178,6.584180787,0.1341,7.6086,BCC,1,,,,,
0.1667,0.1667,0.1667,0.1667,0.1667,0.0833,0,0.0833,0,0,0,0,0,0,6.6477,-13.4167,15.858,1678.3934,6.457140605,0.1341,7.7508,BCC,1,,,,,
0,0,0,0,0,0,0,0.2,0,0.2,0,0.2,0.2,0.2,9.9,2.72,13.38,2520.8,4.99441746,0.12,4.4,BCC,1,,,,,
0,0,0,0,0,0,0,0.25,0,0.25,0,0.25,0,0.25,8.9257,2.5,11.5263,2526,4.839726937,0.1003,4.5,BCC,1,,,,,
0,0,0,0,0,0,0,0.3333,0,0.3333,0,0.3333,0,0,9.9752,3.1111,9.1344,2270.1336,5.037551391,0.0411,4.3329,BCC,1,,,,,
0,0,0,0,0,0,0,0,0,0.25,0,0.25,0.25,0.25,11.06,3.5,11.53,2665.75,5.36321632,0.12,4.5,BCC,1,,,,,
0,0,0,0,0,0,0,0.2,0.2,0.2,0,0.2,0.2,0,8.06,0.16,13.38,2298.8,7.067352431,0.14,4.4,BCC,1,,,,,
0,0,0.25,0,0,0,0,0.25,0,0.25,0,0.25,0,0,6.64,-5,11.53,2247.75,8.781340818,0.12,4.75,BCC,1,,,,,
0,0,0,0,0,0,0,0.2,0,0.2,0.2,0.2,0.2,0,8.7,-1.6,13.38,2441.4,6.097271121,0.31,4.6,BCC,1,,,,,
0,0,0,0,0,0,0,0.25,0.125,0.125,0,0.25,0.25,0,8.1905,0.4375,12.9671,2257.875,6.440523166,0.1345,4.25,BCC,1,,,,,
0,0,0,0,0,0,0,0.1429,0.1429,0.2857,0,0.2857,0.1429,0,7.8728,1.4694,12.886,2337.9013,6.802059798,0.1374,4.429,BCC,1,,,,,
0,0,0,0,0,0,0,0.25,0,0.125,0.125,0.25,0.25,0,8.569,-2.125,12.9671,2347,5.703787685,0.2705,4.375,BCC,1,,,,,
0,0,0,0,0,0,0,0.25,0,0.125,0,0.25,0.25,0.125,9.3097,0.875,12.9671,2396.625,4.862116278,0.1182,4.25,BCC,1,,,,,
0,0,0,0,0,0,0,0.2,0.2,0.2,0,0.2,0.2,0,8.06,0.16,13.38,2298.8,7.067352431,0.14,4.4,BCC,1,,,,,
0,0,0,0,0,0,0,0.3333,0,0.3333,0,0.3333,0,0,9.9752,3.1111,9.1344,2270.1336,5.037551391,0.0411,4.3329,BCC,1,,,,,
0,0,0,0,0,0,0,0.3,0,0.3,0,0.3,0,0.1,7.4914,2.64,10.9238,2372.6,4.991703425,0.1099,4.4,BCC,1,,,,,
0,0,0.1,0,0,0,0,0.3,0,0.3,0,0.3,0,0,6.5947,-0.96,10.9238,2261.3,7.023519911,0.1211,4.5,BCC,1,,,,,
0,0,0,0,0,0,0,0.3333,0,0.3333,0,0.3333,0,0,9.9752,3.1111,9.1344,2270.1336,5.037551391,0.0411,4.3329,BCC,1,,,,,
0,0,0,0,0,0,0,0.3,0,0.3,0,0.3,0,0.1,7.4914,2.64,10.9238,2372.6,4.991703425,0.1099,4.4,BCC,1,,,,,
0,0,0.1,0,0,0,0,0.3,0,0.3,0,0.3,0,0,6.5947,-0.96,10.9238,2261.3,7.023519911,0.1211,4.5,BCC,1,,,,,
0,0,0,0,0,0,0,0.3333,0,0.3333,0,0.3333,0,0,9.9752,3.1111,9.1344,2270.1336,5.037551391,0.0411,4.3329,BCC,1,,,,,
0,0,0,0,0,0,0,0.3,0,0.3,0,0.3,0,0.1,7.4914,2.64,10.9238,2372.6,4.991703425,0.1099,4.4,BCC,1,,,,,
0,0,0.1,0,0,0,0,0.3,0,0.3,0,0.3,0,0,6.5947,-0.96,10.9238,2261.3,7.023519911,0.1211,4.5,BCC,1,,,,,
0,0,0,0,0,0,0,0.2,0,0,0.2,0.2,0.2,0.2,10.2104,-1.92,13.3816,2551.6,6.087901644,0.3112,4.6,BCC,1,,,,,
0,0,0,0,0,0,0,0,0,0.2,0.2,0.2,0.2,0.2,10.9282,-1.12,13.3816,2711.8,6.301264119,0.3112,4.8,BCC,1,,,,,
0,0,0,0,0,0,0,0.2,0,0.2,0.2,0,0.2,0.2,9.9109,2.72,13.3816,2674.4,4.859690906,0.1183,4.8,BCC,1,,,,,
0,0,0,0,0,0,0,0.2,0,0,0.2,0.2,0.2,0.2,10.2104,-1.92,13.3816,2551.6,6.087901644,0.3112,4.6,BCC,1,,,,,
0,0,0,0,0,0,0,0,0,0.2,0.2,0.2,0.2,0.2,10.9282,-1.12,13.3816,2711.8,6.301264119,0.3112,4.8,BCC,1,,,,,
0,0,0,0,0,0,0,0.2,0,0.2,0.2,0,0.2,0.2,9.9109,2.72,13.3816,2674.4,4.859690906,0.1183,4.8,BCC,1,,,,,
0,0,0,0,0,0,0,0.2,0,0,0.2,0.2,0.2,0.2,10.2104,-1.92,13.3816,2551.6,6.087901644,0.3112,4.6,BCC,1,,,,,
0,0,0,0,0,0,0,0,0,0.2,0.2,0.2,0.2,0.2,10.9282,-1.12,13.3816,2711.8,6.301264119,0.3112,4.8,BCC,1,,,,,
0,0,0,0,0,0,0,0.2,0,0.2,0.2,0,0.2,0.2,9.9109,2.72,13.3816,2674.4,4.859690906,0.1183,4.8,BCC,1,,,,,
0,0,0,0,0,0,0,0.2,0,0,0.2,0.2,0.2,0.2,10.2104,-1.92,13.3816,2551.6,6.087901644,0.3112,4.6,BCC,1,,,,,
0,0,0,0,0,0,0,0,0,0.2,0.2,0.2,0.2,0.2,10.9282,-1.12,13.3816,2711.8,6.301264119,0.3112,4.8,BCC,1,,,,,
0,0,0,0,0,0,0,0.2,0,0.2,0.2,0,0.2,0.2,9.9109,2.72,13.3816,2674.4,4.859690906,0.1183,4.8,BCC,1,,,,,
0.05,0,0,0,0,0,0,0.4,0.05,0.24,0,0.26,0,0,6.0689,-6.8576,11.298,2143.56,5.289095698,0.1093,4.39,BCC,1,,,,,
0.05,0,0,0,0,0,0,0.4,0.05,0.24,0,0.26,0,0,6.0689,-6.8576,11.298,2143.56,5.289095698,0.1093,4.39,BCC,1,,,,,
0,0,0,0,0,0,0,0,0,0.2,0.2,0.2,0.2,0.2,10.9282,-1.12,13.3816,2711.8,6.301264119,0.3112,4.8,BCC,1,,,,,
0,0,0,0,0,0,0,0.2,0,0.2,0.2,0,0.2,0.2,9.9109,2.72,13.3816,2674.4,4.859690906,0.1183,4.8,BCC,1,,,,,
0,0,0,0,0,0,0,0.2,0,0.2,0.2,0,0.2,0.2,9.9109,2.72,13.3816,2674.4,4.859690906,0.1183,4.8,BCC,1,,,,,
0,0,0,0,0,0,0,0.25,0.125,0.125,0,0.25,0.25,0,8.1905,0.4375,12.9671,2257.875,6.440523166,0.1345,4.25,BCC,1,,,,,
0,0,0,0,0,0,0,0.25,0.125,0.125,0,0.25,0.25,0,8.1905,0.4375,12.9671,2257.875,6.440523166,0.1345,4.25,BCC,1,,,,,
0,0,0,0,0,0,0,0.1429,0.1429,0.2857,0,0.2857,0.1429,0,7.8728,1.4694,12.886,2337.9013,6.802059798,0.1374,4.429,BCC,1,,,,,
0,0,0,0,0,0,0,0.1429,0.1429,0.2857,0,0.2857,0.1429,0,7.8728,1.4694,12.886,2337.9013,6.802059798,0.1374,4.429,BCC,1,,,,,
0,0,0,0,0,0,0,0.25,0,0.125,0.125,0.25,0.25,0,8.569,-2.125,12.9671,2347,5.703787685,0.2705,4.375,BCC,1,,,,,
0,0,0,0,0,0,0,0.25,0,0.125,0.125,0.25,0.25,0,8.569,-2.125,12.9671,2347,5.703787685,0.2705,4.375,BCC,1,,,,,
0,0,0,0,0,0,0,0.25,0,0.125,0,0.25,0.25,0.125,9.3097,0.875,12.9671,2396.625,4.862116278,0.1182,4.25,BCC,1,,,,,
0,0,0,0,0,0,0,0.25,0,0.125,0,0.25,0.25,0.125,9.3097,0.875,12.9671,2396.625,4.862116278,0.1182,4.25,BCC,1,,,,,
0.25,0,0,0,0,0,0,0.25,0,0,0.125,0.25,0,0.125,7.15,-16.84,14.53,2024.125,5.437757834,0.22,4.875,BCC,1,,,,,
0,0,0,0,0,0,0,0.3333,0,0.3333,0,0,0,0.3333,9.9752,1.3333,9.1344,2658.4281,1.064165362,0.0411,4.6662,BCC,1,,,,,
0,0,0,0,0,0,0,0.25,0,0.375,0,0.125,0,0.25,9.2613,2.125,10.9825,2602.75,3.841219005,0.0841,4.625,BCC,1,,,,,
0,0,0,0,0,0,0,0.4444,0.2222,0,0,0.2222,0.1111,0,6.5243,-1.7778,10.5845,2098.2619,6.956936589,0.1231,4.2218,BCC,1,,,,,
0,0,0,0,0,0,0,0.5,0,0.125,0,0.25,0.125,0,6.7239,-0.4,12.229,2157.75,4.550577491,0.1216,4.125,BCC,1,,,,,
0,0,0,0,0,0,0,0.3636,0.1818,0.1818,0,0.1818,0.0909,0,6.888,0.5289,12.6023,2215.2603,6.436537341,0.1196,4.3632,BCC,1,,,,,
0,0,0,0,0,0,0,0.4444,0.2222,0,0,0.2222,0.1111,0,6.5243,-1.7778,10.5845,2098.2619,6.956936589,0.1231,4.2218,BCC,1,,,,,
0,0,0,0,0,0,0,0.5,0,0.125,0,0.25,0.125,0,6.7239,-0.4,12.229,2157.75,4.550577491,0.1216,4.125,BCC,1,,,,,
0,0,0,0,0,0,0,0.3636,0.1818,0.1818,0,0.1818,0.0909,0,6.888,0.5289,12.6023,2215.2603,6.436537341,0.1196,4.3632,BCC,1,,,,,
0,0,0,0,0,0,0,0.3499,0,0.0496,0,0.2755,0.2755,0.0496,8.5114,0.9807,11.4527,2253.4786,4.492404318,0.1146,4.0996,BCC,1,,,,,
0,0,0,0,0,0,0,0.25,0,0.25,0.25,0.25,0,0,8.7023,-3.2,13.3816,2426.75,5.98801153,0.3096,4.75,BCC,1,,,,,
0,0,0,0,0,0,0,0.2353,0.0588,0.2353,0.2353,0.2353,0,0,7.2686,-2.6021,12.7084,2412.4175,6.316217004,0.2979,4.7647,BCC,1,,,,,
0,0,0,0,0,0,0,0.2222,0.1111,0.2222,0.2222,0.2222,0,0,7.2193,-2.6667,13.1459,2399.454,6.554540126,0.2895,4.7773,BCC,1,,,,,
0,0,0,0,0,0,0,0.2105,0.1579,0.2105,0.2105,0.2105,0,0,7.174,-2.7036,13.3328,2388.0465,6.727983197,0.2819,4.789,BCC,1,,,,,
0,0,0,0,0,0,0,0.2,0.2,0.2,0.2,0.2,0,0,7.1322,-2.72,13.3816,2378,6.853413663,0.2748,4.8,BCC,1,,,,,
0,0,0,0,0,0,0,0.1818,0.2727,0.1818,0.1818,0.1818,0,0,7.0579,-2.7107,13.2546,2360.064,7.006262076,0.2621,4.8177,BCC,1,,,,,
0,0,0,0,0,0,0,0.1667,0.3333,0.1667,0.1667,0.1667,0,0,6.9936,-2.6667,12.9765,2345.7235,7.070811877,0.251,4.8338,BCC,1,,,,,
0,0,0,0,0,0,0,0.1429,0.4286,0.1429,0.1429,0.1429,0,0,7.3225,-2.5,11.5263,2322.7095,7.057940524,0.307,4.8581,BCC,1,,,,,
0,0,0,0,0,0,0,0.1667,0,0.1667,0.1667,0.1667,0.1667,0.1667,9.9109,1.8889,12.4146,2583.7954,5.78282707,0.2462,4.6676,BCC,1,,,,,
0.25,0.25,0,0.25,0.25,0,0,0,0,0,0,0,0,0,6.6144,-13.75,11.5263,1560,6.237363717,0.1176,8.25,BCC,1,,,,,
0,0,0,0,0,0,0,0.25,0,0.125,0,0.375,0,0.25,8.6122,2.375,10.9825,2449.25,5.234209818,0.1039,4.375,BCC,1,,,,,
0,0,0,0,0,0,0,0.3,0,0.25,0,0.25,0,0.2,8.3621,2.44,11.4426,2458.4,4.780298313,0.1009,4.45,BCC,1,,,,,
0,0,0,0,0,0,0,0.35,0,0.25,0,0.25,0,0.15,7.7969,2.36,11.1842,2390.8,4.717914152,0.1014,4.4,BCC,1,,,,,
0,0,0,0,0,0,0,0.4,0,0.25,0,0.25,0,0.1,7.2302,2.26,10.725,2323.2,4.65247045,0.1018,4.35,BCC,1,,,,,
0,0,0,0,0,0,0,0.45,0,0.25,0,0.25,0,0.05,6.6618,2.14,9.9962,2255.6,4.583851177,0.1022,4.3,BCC,1,,,,,
0.2,0,0,0,0,0,0,0.2,0.2,0.2,0,0.2,0,0,5.76,-17.44,13.38,1985.4,6.34742231,0.11,4.8,BCC,1,,,,,
0.2,0,0,0,0,0,0,0.2,0.2,0.2,0,0.2,0,0,5.76,-17.44,13.38,1985.4,6.34742231,0.11,4.8,BCC,1,,,,,
0,0.2727,0.1818,0.1818,0.2727,0,0,0.0909,0,0,0,0,0,0,7.8179,-10.7438,12.8591,1855.3872,4.885290458,0.1219,8.0901,BCC,1,,,,,
0,0,0,0,0,0,0,0.25,0.25,0.25,0,0,0,0.25,9.1813,-0.25,11.5263,2539.75,3.93470745,0.0507,4.75,BCC,1,,,,,
0,0,0,0,0,0,0,0.2,0,0.2,0,0.2,0.2,0.2,9.9,2.72,13.38,2520.8,4.99441746,0.12,4.4,BCC,1,,,,,
0,0,0,0,0,0,0,0.25,0.25,0.25,0,0.25,0,0,6.46,-0.25,11.53,2248.5,7.048397669,0.12,4.5,BCC,1,,,,,
0.2,0,0,0,0,0,0,0.2,0.2,0.2,0,0.2,0,0,5.76,-17.44,13.38,1985.4,6.34742231,0.11,4.8,BCC,1,,,,,
0,0,0,0,0,0,0,0.2,0,0.2,0,0.2,0.2,0.2,9.9,2.72,13.38,2520.8,4.99441746,0.12,4.4,BCC,1,,,,,
0,0,0,0,0,0,0,0.2,0,0.2,0,0.2,0.2,0.2,9.9,2.72,13.38,2520.8,4.99441746,0.12,4.4,BCC,1,,,,,
0,0,0,0,0,0,0,0.2,0,0.2,0,0.2,0.2,0.2,9.9,2.72,13.38,2520.8,4.99441746,0.12,4.4,BCC,1,,,,,
0,0,0,0,0,0,0,0.2,0,0.2,0,0.2,0.2,0.2,9.9,2.72,13.38,2520.8,4.99441746,0.12,4.4,BCC,1,,,,,
0.1818,0.1818,0.1818,0.1818,0.1818,0,0,0.0909,0,0,0,0,0,0,6.44,-17.92,14.7,1707.2202,6.717962872,0.13,7.4538,BCC,1,,,,,
0,0,0,0,0,0,0,0.25,0,0.25,0,0.25,0,0.25,,2.5,11.53,2526,4.839726937,3.92,4.5,BCC,1,,,,,
0,0,0,0,0,0,0,0.2375,0,0.2375,0.05,0.2375,0,0.2375,,1.26,12.6,2544.5,5.0467569,3.81,4.575,BCC,1,,,,,
0,0,0,0,0,0,0,0.225,0,0.225,0.1,0.225,0,0.225,,0.135,13.08,2563,5.217874152,3.7,4.65,BCC,1,,,,,
0,0,0,0,0,0,0,0.2125,0,0.2125,0.15,0.2125,0,0.2125,,-0.87,13.3119,2581.5,5.355845913,3.57,4.725,BCC,1,,,,,
0,0,0,0,0,0,0,0.2,0,0.2,0.2,0.2,0,0.2,,-1.76,13.3816,2600,5.462505288,3.44,4.8,BCC,1,,,,,
0.2,0.2,0.2,0.2,0.2,0,0,0,0,0,0,0,0,0,6.72,-12.32,13.38,1684,5.777889559,0.12,7.8,BCC,1,,,,,
0.2,0.2,0.2,0.2,0.2,0,0,0,0,0,0,0,0,0,6.72,-12.32,13.38,1684,5.777889559,0.12,7.8,BCC,1,,,,,
0,0,0,0,0,0,0,0.3333,0,0.3333,0,0.3333,0,0,9.9752,3.1111,9.1344,2270.1336,5.037551391,0.0411,4.3329,BCC,1,,,,,
0,0,0,0,0,0,0,0.3333,0,0.3333,0,0,0.3333,0,9.1757,2.6667,9.1344,2394.1212,4.289607705,0.1296,4.3329,BCC,1,,,,,
0,0,0,0,0,0,0,0,0,0.25,0,0.25,0.25,0.25,11.06,3.5,11.53,2665.75,5.36321632,0.12,4.5,BCC,1,,,,,
0,0,0,0,0,0,0,0,0,0.25,0,0.25,0.25,0.25,11.06,3.5,11.53,2665.75,5.36321632,0.12,4.5,BCC,1,,,,,
0,0,0,0,0,0,0,0,0,0.25,0,0.25,0.25,0.25,11.06,3.5,11.53,2665.75,5.36321632,0.12,4.5,BCC,1,,,,,
0,0,0,0,0,0,0,0,0,0.25,0,0.25,0.25,0.25,11.06,3.5,11.53,2665.75,5.36321632,0.12,4.5,BCC,1,,,,,
